Repository: rajeev4187/SpectraSim-XRD-Rietveld-Refinement

File: release/Sample data/CuWO4-CuSe/cif/not-observed/COD-9001490_CuSeO3.2H2O_chalcomenite.cif
#------------------------------------------------------------------------------
#$Date: 2023-05-26 09:36:14 +0300 (Fri, 26 May 2023) $
#$Revision: 284020 $
#$URL: file:///home/coder/svn-repositories/_RELOADED_COD/cod-reloaded/cif/9/00/14/9001490.cif $
#------------------------------------------------------------------------------
#
# This file is available in the Crystallography Open Database (COD),
# http://www.crystallography.net/. The original data for this entry
# were provided the American Mineralogist Crystal Structure Database,
# http://rruff.geo.arizona.edu/AMS/amcsd.php
#
# The file may be used within the scientific community so long as
# proper attribution is given to the journal article from which the
# data were obtained.
#
data_9001490
loop_
_publ_author_name
'Robinson, P. D.'
'Sen Gupta, P. K.'
'Swihart, G. H.'
'Houk, L.'
_publ_section_title
;Crystal structure, H positions, and the Se lone pair of synthetic
 chalcomenite, Cu(H2O)2[SeO3]
;
_journal_name_full               'American Mineralogist'
_journal_page_first              834
_journal_page_last               838
_journal_volume                  77
_journal_year                    1992
_chemical_formula_sum            'Cu H4 O5 Se'
_chemical_name_mineral           Chalcomenite
_space_group_IT_number           19
_symmetry_space_group_name_Hall  'P 2ac 2ab'
_symmetry_space_group_name_H-M   'P 21 21 21'
_cell_angle_alpha                90
_cell_angle_beta                 90
_cell_angle_gamma                90
_cell_formula_units_Z            4
_cell_length_a                   6.674
_cell_length_b                   9.161
_cell_length_c                   7.398
_cell_volume                     452.318
_database_code_amcsd             0001528
_exptl_crystal_density_diffrn    3.386
_cod_original_formula_sum        'Se Cu O5 H8'
_cod_database_code               9001490
loop_
_space_group_symop_operation_xyz
x,y,z
-x,1/2+y,1/2-z
1/2+x,1/2-y,-z
1/2-x,-y,1/2+z
loop_
_atom_site_label
_atom_site_fract_x
_atom_site_fract_y
_atom_site_fract_z
_atom_site_U_iso_or_equiv
_atom_site_type_symbol
_atom_site_attached_hydrogens
Se 0.73173 0.89063 0.45720 0.01001 Se 0
Cu 0.02820 0.85137 0.78600 0.01507 Cu 0
O1 0.97350 0.88820 0.52790 0.01646 O 0
O2 0.74880 0.78040 0.27180 0.01773 O 0
O3 0.72940 0.05860 0.35800 0.01773 O 0
Wat4 0.05780 0.78720 0.04400 0.02153 O 0
Wat5 0.20900 0.05970 0.81060 0.02660 O 0
H1 0.92860 0.78250 0.09380 0.02571 H 0
H2 0.09640 0.70090 0.02690 0.02571 H 0
H3 0.25020 0.10020 0.67350 0.03179 H 0
H4 0.32680 0.05190 0.90960 0.03179 H 0
loop_
_cod_changelog_entry_id
_cod_changelog_entry_author
_cod_changelog_entry_date
_cod_changelog_entry_text
1
;cod-tools version 3.8.0
Id: cif_guess_AMCSD_atom_types 9581 2023-05-17 12:35:41Z saulius
;
2023-05-23T09:16:44+03:00
;Derived atom types and hydrogen counts
from atom names that follow the AMCSD naming convention
(Wat == water, O-H == hydroxyl).
;
2 'Saulius Gra\<zulis' 2023-05-26T09:32:47+03:00
;Setting attached hydrogen counts from 2 to 0 for sites Wat4 and Wat5, since
explicit hydrogens are provided for these water molecules. Adjusting
the _chemical_formula_sum value accordingly. Both declared and calculated
summary formulae now match the structural formula provided in the title.
;
loop_
_cod_related_entry_id
_cod_related_entry_database
_cod_related_entry_code
1 AMCSD 0001528
2 Wikidata Q3650515

File: release/Sample data/CuWO4-CuSe/cif/not-observed/COD-9007849_CuOH2_spertiniite.cif
#------------------------------------------------------------------------------
#$Date: 2024-05-02 13:48:35 +0300 (Thu, 02 May 2024) $
#$Revision: 291455 $
#$URL: file:///home/coder/svn-repositories/_RELOADED_COD/cod-reloaded/cif/9/00/78/9007849.cif $
#------------------------------------------------------------------------------
#
# This file is available in the Crystallography Open Database (COD),
# http://www.crystallography.net/. The original data for this entry
# were provided the American Mineralogist Crystal Structure Database,
# http://rruff.geo.arizona.edu/AMS/amcsd.php
#
# The file may be used within the scientific community so long as
# proper attribution is given to the journal article from which the
# data were obtained.
#
data_9007849
loop_
_publ_author_name
'Oswald, H. R.'
'Reller, A.'
'Schmalle, H. W.'
'Dubler, E.'
_publ_section_title
;
 Structure of copper(II) hydroxide, Cu(OH)2
;
_journal_name_full               'Acta Crystallographica, Section C'
_journal_page_first              2279
_journal_page_last               2284
_journal_paper_doi               10.1107/S0108270190006230
_journal_volume                  46
_journal_year                    1990
_chemical_formula_sum            'Cu H2 O2'
_chemical_name_mineral           Spertiniite
_space_group_IT_number           36
_symmetry_space_group_name_Hall  'C 2c -2'
_symmetry_space_group_name_H-M   'C m c 21'
_cell_angle_alpha                90
_cell_angle_beta                 90
_cell_angle_gamma                90
_cell_length_a                   2.9471
_cell_length_b                   10.593
_cell_length_c                   5.2564
_cell_formula_units_Z            4
_cell_volume                     164.098
_database_code_amcsd             0010212
_exptl_crystal_density_diffrn    3.949
_cod_original_formula_sum        'Cu O2 H2'
_cod_database_code               9007849
loop_
_space_group_symop_operation_xyz
x,y,z
1/2+x,1/2+y,z
x,-y,1/2+z
1/2+x,1/2-y,1/2+z
-x,y,z
1/2-x,1/2+y,z
-x,-y,1/2+z
1/2-x,1/2-y,1/2+z
loop_
_atom_site_aniso_label
_atom_site_aniso_U_11
_atom_site_aniso_U_22
_atom_site_aniso_U_33
_atom_site_aniso_U_12
_atom_site_aniso_U_13
_atom_site_aniso_U_23
Cu 0.00830 0.00760 0.00980 -0.00090 0.00000 0.00000
O1 0.01250 0.00830 0.01680 0.00470 0.00000 0.00000
O2 0.00990 0.00640 0.00390 0.00080 0.00000 0.00000
loop_
_atom_site_label
_atom_site_fract_x
_atom_site_fract_y
_atom_site_fract_z
_atom_site_U_iso_or_equiv
Cu 0.50000 0.68200 0.25000 0.00860
O1 0.00000 0.55830 0.25340 0.01250
O2 0.00000 0.79940 0.19670 0.01010
H1 0.00000 0.50580 0.41180 0.02700
H2 0.00000 0.90010 0.19140 0.03200
loop_
_cod_related_entry_id
_cod_related_entry_database
_cod_related_entry_code
1 AMCSD 0010212

File: release/Sample data/CuWO4-CuSe/cif/not-observed/COD-9009854_CuSe2_krutaite.cif
#------------------------------------------------------------------------------
#$Date: 2024-05-06 10:39:41 +0300 (Mon, 06 May 2024) $
#$Revision: 291735 $
#$URL: file:///home/coder/svn-repositories/_RELOADED_COD/cod-reloaded/cif/9/00/98/9009854.cif $
#------------------------------------------------------------------------------
#
# This file is available in the Crystallography Open Database (COD),
# http://www.crystallography.net/. The original data for this entry
# were provided the American Mineralogist Crystal Structure Database,
# http://rruff.geo.arizona.edu/AMS/amcsd.php
#
# The file may be used within the scientific community so long as
# proper attribution is given to the journal article from which the
# data were obtained.
#
data_9009854
loop_
_publ_author_name
'Heyding, R. D.'
'Murray, R. M.'
_publ_section_title
;Crystal structures of Cu1.8Se, Cu3Se2, alpha- and gamma-CuSe, CuSe2, and
 CuSe2II Note: high-pressure polymorph, pyrite structure
;
_journal_name_full               'Canadian Journal of Chemistry'
_journal_page_first              841
_journal_page_last               848
_journal_paper_doi               10.1139/v76-122
_journal_volume                  54
_journal_year                    1976
_chemical_formula_structural     CuSe2
_chemical_formula_sum            'Cu Se2'
_chemical_name_mineral           Krutaite
_space_group_IT_number           205
_symmetry_space_group_name_Hall  '-P 2ac 2ab 3'
_symmetry_space_group_name_H-M   'P a -3'
_cell_angle_alpha                90
_cell_angle_beta                 90
_cell_angle_gamma                90
_cell_length_a                   6.116
_cell_length_b                   6.116
_cell_length_c                   6.116
_cell_formula_units_Z            4
_cell_volume                     228.772
_database_code_amcsd             0012162
_exptl_crystal_density_diffrn    6.430
_cod_original_sg_symbol_H-M      'P a 3'
_cod_database_code               9009854
loop_
_space_group_symop_operation_xyz
x,y,z
1/2+z,x,1/2-y
z,1/2-x,1/2+y
1/2-z,1/2+x,y
-z,-x,-y
1/2+y,1/2-z,-x
1/2-y,-z,1/2+x
-y,1/2+z,1/2-x
y,z,x
x,1/2-y,1/2+z
1/2-x,1/2+y,z
1/2+x,y,1/2-z
-x,-y,-z
1/2-z,-x,1/2+y
-z,1/2+x,1/2-y
1/2+z,1/2-x,-y
z,x,y
1/2-y,1/2+z,x
1/2+y,z,1/2-x
y,1/2-z,1/2+x
-y,-z,-x
-x,1/2+y,1/2-z
1/2+x,1/2-y,-z
1/2-x,-y,1/2+z
loop_
_atom_site_label
_atom_site_fract_x
_atom_site_fract_y
_atom_site_fract_z
_atom_site_U_iso_or_equiv
Cu 0.00000 0.00000 0.00000 0.03040
Se 0.38910 0.38910 0.38910 0.02026
loop_
_cod_related_entry_id
_cod_related_entry_database
_cod_related_entry_code
1 AMCSD 0012162

File: release/Sample data/CuWO4-CuSe/cif/not-observed/COD-9011648_Se_trigonal_grey.cif
#------------------------------------------------------------------------------
#$Date: 2024-05-16 09:36:09 +0300 (Thu, 16 May 2024) $
#$Revision: 291877 $
#$URL: file:///home/coder/svn-repositories/_RELOADED_COD/cod-reloaded/cif/9/01/16/9011648.cif $
#------------------------------------------------------------------------------
#
# This file is available in the Crystallography Open Database (COD),
# http://www.crystallography.net/. The original data for this entry
# were provided the American Mineralogist Crystal Structure Database,
# http://rruff.geo.arizona.edu/AMS/amcsd.php
#
# The file may be used within the scientific community so long as
# proper attribution is given to the journal article from which the
# data were obtained.
#
data_9011648
loop_
_publ_author_name
'Keller, R.'
'Holzapfel, W. B.'
'Schulz, H.'
_publ_section_title
;
 Effect of pressure on the atom positions in Se and Te
 Note: known as alpha phase with trigonal structure
;
_journal_name_full               'Physical Review B'
_journal_page_first              4404
_journal_page_last               4412
_journal_paper_doi               10.1103/PhysRevB.16.4404
_journal_volume                  16
_journal_year                    1977
_chemical_compound_source        Synthetic
_chemical_formula_sum            Se
_chemical_name_common            Selenium
_chemical_name_mineral           Selenium
_space_group_IT_number           152
_symmetry_space_group_name_Hall  'P 31 2"'
_symmetry_space_group_name_H-M   'P 31 2 1'
_cell_angle_alpha                90
_cell_angle_beta                 90
_cell_angle_gamma                120
_cell_length_a                   4.368
_cell_length_b                   4.368
_cell_length_c                   4.958
_cell_formula_units_Z            3
_cell_volume                     81.922
_database_code_amcsd             0015161
_exptl_crystal_density_diffrn    4.801
_cod_database_code               9011648
loop_
_space_group_symop_operation_xyz
x,y,z
y,x,-z
-y,x-y,1/3+z
-x,-x+y,1/3-z
-x+y,-x,2/3+z
x-y,-y,2/3-z
loop_
_atom_site_label
_atom_site_fract_x
_atom_site_fract_y
_atom_site_fract_z
Se 0.22540 0.00000 0.33333
loop_
_cod_related_entry_id
_cod_related_entry_database
_cod_related_entry_code
1 AMCSD 0015161
