Repository: rajeev4187/SpectraSim-XRD-Rietveld-Refinement

File: release/Sample data/CuWO4-CuSe/cif/COD-9000063_CuSe_klockmannite.cif
#------------------------------------------------------------------------------
#$Date: 2025-11-01 14:29:51 +0200 (Sat, 01 Nov 2025) $
#$Revision: 303136 $
#$URL: file:///home/coder/svn-repositories/_RELOADED_COD/cod-reloaded/cif/9/00/00/9000063.cif $
#------------------------------------------------------------------------------
#
# This file is available in the Crystallography Open Database (COD),
# http://www.crystallography.net/. The original data for this entry
# were provided the American Mineralogist Crystal Structure Database,
# http://rruff.geo.arizona.edu/AMS/amcsd.php
#
# The file may be used within the scientific community so long as
# proper attribution is given to the journal article from which the
# data were obtained.
#
data_9000063
loop_
_publ_author_name
'Berry, L. G.'
_publ_section_title
;
 The crystal structure of covellite, CuS and klockmannite, CuSe
;
_journal_name_full               'American Mineralogist'
_journal_page_first              504
_journal_page_last               509
_journal_volume                  39
_journal_year                    1954
_chemical_formula_sum            'Cu Se'
_chemical_name_mineral           Klockmannite
_space_group_IT_number           194
_symmetry_space_group_name_Hall  '-P 6c 2c'
_symmetry_space_group_name_H-M   'P 63/m m c'
_cell_angle_alpha                90
_cell_angle_beta                 90
_cell_angle_gamma                120
_cell_formula_units_Z            6
_cell_length_a                   3.938
_cell_length_b                   3.938
_cell_length_c                   17.25
_cell_volume                     231.671
_database_code_amcsd             0000066
_exptl_crystal_density_diffrn    6.129
_cod_database_code               9000063
loop_
_space_group_symop_operation_xyz
x,y,z
-x,-x+y,1/2+z
x,x-y,1/2-z
-x+y,-x,1/2-z
x-y,x,1/2+z
-y,-x,z
y,x,-z
y,-x+y,-z
-y,x-y,z
x-y,-y,1/2+z
-x+y,y,1/2-z
x,y,1/2-z
-x,-y,1/2+z
x,x-y,z
-x,-x+y,-z
x-y,x,-z
-x+y,-x,z
y,x,1/2+z
-y,-x,1/2-z
-y,x-y,1/2-z
y,-x+y,1/2+z
-x+y,y,z
x-y,-y,-z
-x,-y,-z
loop_
_atom_site_label
_atom_site_fract_x
_atom_site_fract_y
_atom_site_fract_z
Cu1 0.33333 0.66667 0.75000
Cu2 0.33333 0.66667 0.10700
Se1 0.33333 0.66667 0.25000
Se2 0.00000 0.00000 0.06600
loop_
_cod_related_entry_id
_cod_related_entry_database
_cod_related_entry_code
1 AMCSD 0000066
2 ROD 1000087
3 ROD 1000263

File: release/Sample data/CuWO4-CuSe/cif/COD-9008064_Cu2-xSe_berzelianite_var.cif
#------------------------------------------------------------------------------
#$Date: 2024-05-02 13:48:35 +0300 (Thu, 02 May 2024) $
#$Revision: 291455 $
#$URL: file:///home/coder/svn-repositories/_RELOADED_COD/cod-reloaded/cif/9/00/80/9008064.cif $
#------------------------------------------------------------------------------
#
# This file is available in the Crystallography Open Database (COD),
# http://www.crystallography.net/. The original data for this entry
# were provided the American Mineralogist Crystal Structure Database,
# http://rruff.geo.arizona.edu/AMS/amcsd.php
#
# The file may be used within the scientific community so long as
# proper attribution is given to the journal article from which the
# data were obtained.
#
data_9008064
loop_
_publ_author_name
'Borchert, W.'
_publ_section_title
;
 Gitterumwandlungen im system Cu2-x Se
;
_journal_name_full               'Zeitschrift fur Kristallographie'
_journal_page_first              5
_journal_page_last               24
_journal_paper_doi               10.1524/zkri.1945.106.1.5
_journal_volume                  106
_journal_year                    1945
_chemical_formula_sum            'Cu2 Se'
_chemical_name_mineral           Berzelianite
_space_group_IT_number           216
_symmetry_space_group_name_Hall  'F -4 2 3'
_symmetry_space_group_name_H-M   'F -4 3 m'
_cell_angle_alpha                90
_cell_angle_beta                 90
_cell_angle_gamma                90
_cell_length_a                   5.840
_cell_length_b                   5.840
_cell_length_c                   5.840
_cell_formula_units_Z            4
_cell_volume                     199.177
_database_code_amcsd             0010573
_exptl_crystal_density_diffrn    6.871
_cod_database_code               9008064
loop_
_space_group_symop_operation_xyz
x,y,z
x,1/2+y,1/2+z
1/2+x,y,1/2+z
1/2+x,1/2+y,z
-z,x,-y
-z,1/2+x,1/2-y
1/2-z,x,1/2-y
1/2-z,1/2+x,-y
-y,z,-x
-y,1/2+z,1/2-x
1/2-y,z,1/2-x
1/2-y,1/2+z,-x
-x,y,-z
-x,1/2+y,1/2-z
1/2-x,y,1/2-z
1/2-x,1/2+y,-z
x,-z,-y
x,1/2-z,1/2-y
1/2+x,-z,1/2-y
1/2+x,1/2-z,-y
z,-y,-x
z,1/2-y,1/2-x
1/2+z,-y,1/2-x
1/2+z,1/2-y,-x
y,-x,-z
y,1/2-x,1/2-z
1/2+y,-x,1/2-z
1/2+y,1/2-x,-z
x,z,y
x,1/2+z,1/2+y
1/2+x,z,1/2+y
1/2+x,1/2+z,y
z,y,x
z,1/2+y,1/2+x
1/2+z,y,1/2+x
1/2+z,1/2+y,x
y,x,z
y,1/2+x,1/2+z
1/2+y,x,1/2+z
1/2+y,1/2+x,z
-z,-x,y
-z,1/2-x,1/2+y
1/2-z,-x,1/2+y
1/2-z,1/2-x,y
-y,-z,x
-y,1/2-z,1/2+x
1/2-y,-z,1/2+x
1/2-y,1/2-z,x
-x,-y,z
-x,1/2-y,1/2+z
1/2-x,-y,1/2+z
1/2-x,1/2-y,z
z,-x,-y
z,1/2-x,1/2-y
1/2+z,-x,1/2-y
1/2+z,1/2-x,-y
y,-z,-x
y,1/2-z,1/2-x
1/2+y,-z,1/2-x
1/2+y,1/2-z,-x
x,-y,-z
x,1/2-y,1/2-z
1/2+x,-y,1/2-z
1/2+x,1/2-y,-z
-x,z,-y
-x,1/2+z,1/2-y
1/2-x,z,1/2-y
1/2-x,1/2+z,-y
-z,y,-x
-z,1/2+y,1/2-x
1/2-z,y,1/2-x
1/2-z,1/2+y,-x
-y,x,-z
-y,1/2+x,1/2-z
1/2-y,x,1/2-z
1/2-y,1/2+x,-z
-x,-z,y
-x,1/2-z,1/2+y
1/2-x,-z,1/2+y
1/2-x,1/2-z,y
-z,-y,x
-z,1/2-y,1/2+x
1/2-z,-y,1/2+x
1/2-z,1/2-y,x
-y,-x,z
-y,1/2-x,1/2+z
1/2-y,-x,1/2+z
1/2-y,1/2-x,z
z,x,y
z,1/2+x,1/2+y
1/2+z,x,1/2+y
1/2+z,1/2+x,y
y,z,x
y,1/2+z,1/2+x
1/2+y,z,1/2+x
1/2+y,1/2+z,x
loop_
_atom_site_label
_atom_site_fract_x
_atom_site_fract_y
_atom_site_fract_z
Cu1 0.25000 0.25000 0.25000
Cu2 0.50000 0.50000 0.50000
Se 0.00000 0.00000 0.00000
loop_
_cod_related_entry_id
_cod_related_entry_database
_cod_related_entry_code
1 AMCSD 0010573

File: release/Sample data/CuWO4-CuSe/cif/COD-9009855_Cu1.798Se_berzelianite.cif
#------------------------------------------------------------------------------
#$Date: 2024-05-06 10:39:41 +0300 (Mon, 06 May 2024) $
#$Revision: 291735 $
#$URL: file:///home/coder/svn-repositories/_RELOADED_COD/cod-reloaded/cif/9/00/98/9009855.cif $
#------------------------------------------------------------------------------
#
# This file is available in the Crystallography Open Database (COD),
# http://www.crystallography.net/. The original data for this entry
# were provided the American Mineralogist Crystal Structure Database,
# http://rruff.geo.arizona.edu/AMS/amcsd.php
#
# The file may be used within the scientific community so long as
# proper attribution is given to the journal article from which the
# data were obtained.
#
data_9009855
loop_
_publ_author_name
'Heyding, R. D.'
'Murray, R. M.'
_publ_section_title
;Crystal structures of Cu1.8Se, Cu3Se2, alpha- and gamma=CuSe, CuSe2, and
 CuSe2II Locality: synthetic
;
_journal_name_full               'Canadian Journal of Chemistry'
_journal_page_first              841
_journal_page_last               848
_journal_paper_doi               10.1139/v76-122
_journal_volume                  54
_journal_year                    1976
_chemical_compound_source        Synthetic
_chemical_formula_sum            'Cu1.798 Se'
_chemical_name_mineral           Berzelianite
_space_group_IT_number           225
_symmetry_space_group_name_Hall  '-F 4 2 3'
_symmetry_space_group_name_H-M   'F m -3 m'
_cell_angle_alpha                90
_cell_angle_beta                 90
_cell_angle_gamma                90
_cell_length_a                   5.765
_cell_length_b                   5.765
_cell_length_c                   5.765
_cell_formula_units_Z            4
_cell_volume                     191.601
_database_code_amcsd             0012163
_exptl_crystal_density_diffrn    6.698
_cod_original_sg_symbol_H-M      'F m 3 m'
_cod_database_code               9009855
loop_
_space_group_symop_operation_xyz
x,y,z
x,1/2+y,1/2+z
1/2+x,y,1/2+z
1/2+x,1/2+y,z
z,-x,y
z,1/2-x,1/2+y
1/2+z,-x,1/2+y
1/2+z,1/2-x,y
-y,z,-x
-y,1/2+z,1/2-x
1/2-y,z,1/2-x
1/2-y,1/2+z,-x
x,-y,z
x,1/2-y,1/2+z
1/2+x,-y,1/2+z
1/2+x,1/2-y,z
-z,x,-y
-z,1/2+x,1/2-y
1/2-z,x,1/2-y
1/2-z,1/2+x,-y
y,-z,x
y,1/2-z,1/2+x
1/2+y,-z,1/2+x
1/2+y,1/2-z,x
-x,y,-z
-x,1/2+y,1/2-z
1/2-x,y,1/2-z
1/2-x,1/2+y,-z
x,-z,-y
x,1/2-z,1/2-y
1/2+x,-z,1/2-y
1/2+x,1/2-z,-y
-z,y,x
-z,1/2+y,1/2+x
1/2-z,y,1/2+x
1/2-z,1/2+y,x
y,-x,-z
y,1/2-x,1/2-z
1/2+y,-x,1/2-z
1/2+y,1/2-x,-z
-x,z,y
-x,1/2+z,1/2+y
1/2-x,z,1/2+y
1/2-x,1/2+z,y
z,-y,-x
z,1/2-y,1/2-x
1/2+z,-y,1/2-x
1/2+z,1/2-y,-x
-y,x,z
-y,1/2+x,1/2+z
1/2-y,x,1/2+z
1/2-y,1/2+x,z
x,z,y
x,1/2+z,1/2+y
1/2+x,z,1/2+y
1/2+x,1/2+z,y
-z,-y,-x
-z,1/2-y,1/2-x
1/2-z,-y,1/2-x
1/2-z,1/2-y,-x
y,x,z
y,1/2+x,1/2+z
1/2+y,x,1/2+z
1/2+y,1/2+x,z
-x,-z,-y
-x,1/2-z,1/2-y
1/2-x,-z,1/2-y
1/2-x,1/2-z,-y
z,y,x
z,1/2+y,1/2+x
1/2+z,y,1/2+x
1/2+z,1/2+y,x
-y,-x,-z
-y,1/2-x,1/2-z
1/2-y,-x,1/2-z
1/2-y,1/2-x,-z
z,x,-y
z,1/2+x,1/2-y
1/2+z,x,1/2-y
1/2+z,1/2+x,-y
-y,-z,x
-y,1/2-z,1/2+x
1/2-y,-z,1/2+x
1/2-y,1/2-z,x
x,y,-z
x,1/2+y,1/2-z
1/2+x,y,1/2-z
1/2+x,1/2+y,-z
-z,-x,y
-z,1/2-x,1/2+y
1/2-z,-x,1/2+y
1/2-z,1/2-x,y
y,z,-x
y,1/2+z,1/2-x
1/2+y,z,1/2-x
1/2+y,1/2+z,-x
-x,-y,z
-x,1/2-y,1/2+z
1/2-x,-y,1/2+z
1/2-x,1/2-y,z
-z,x,y
-z,1/2+x,1/2+y
1/2-z,x,1/2+y
1/2-z,1/2+x,y
y,-z,-x
y,1/2-z,1/2-x
1/2+y,-z,1/2-x
1/2+y,1/2-z,-x
-x,y,z
-x,1/2+y,1/2+z
1/2-x,y,1/2+z
1/2-x,1/2+y,z
z,-x,-y
z,1/2-x,1/2-y
1/2+z,-x,1/2-y
1/2+z,1/2-x,-y
-y,z,x
-y,1/2+z,1/2+x
1/2-y,z,1/2+x
1/2-y,1/2+z,x
x,-y,-z
x,1/2-y,1/2-z
1/2+x,-y,1/2-z
1/2+x,1/2-y,-z
-x,z,-y
-x,1/2+z,1/2-y
1/2-x,z,1/2-y
1/2-x,1/2+z,-y
z,-y,x
z,1/2-y,1/2+x
1/2+z,-y,1/2+x
1/2+z,1/2-y,x
-y,x,-z
-y,1/2+x,1/2-z
1/2-y,x,1/2-z
1/2-y,1/2+x,-z
x,-z,y
x,1/2-z,1/2+y
1/2+x,-z,1/2+y
1/2+x,1/2-z,y
-z,y,-x
-z,1/2+y,1/2-x
1/2-z,y,1/2-x
1/2-z,1/2+y,-x
y,-x,z
y,1/2-x,1/2+z
1/2+y,-x,1/2+z
1/2+y,1/2-x,z
-x,-z,y
-x,1/2-z,1/2+y
1/2-x,-z,1/2+y
1/2-x,1/2-z,y
z,y,-x
z,1/2+y,1/2-x
1/2+z,y,1/2-x
1/2+z,1/2+y,-x
-y,-x,z
-y,1/2-x,1/2+z
1/2-y,-x,1/2+z
1/2-y,1/2-x,z
x,z,-y
x,1/2+z,1/2-y
1/2+x,z,1/2-y
1/2+x,1/2+z,-y
-z,-y,x
-z,1/2-y,1/2+x
1/2-z,-y,1/2+x
1/2-z,1/2-y,x
y,x,-z
y,1/2+x,1/2-z
1/2+y,x,1/2-z
1/2+y,1/2+x,-z
-z,-x,-y
-z,1/2-x,1/2-y
1/2-z,-x,1/2-y
1/2-z,1/2-x,-y
y,z,x
y,1/2+z,1/2+x
1/2+y,z,1/2+x
1/2+y,1/2+z,x
-x,-y,-z
-x,1/2-y,1/2-z
1/2-x,-y,1/2-z
1/2-x,1/2-y,-z
z,x,y
z,1/2+x,1/2+y
1/2+z,x,1/2+y
1/2+z,1/2+x,y
-y,-z,-x
-y,1/2-z,1/2-x
1/2-y,-z,1/2-x
1/2-y,1/2-z,-x
loop_
_atom_site_label
_atom_site_fract_x
_atom_site_fract_y
_atom_site_fract_z
_atom_site_occupancy
_atom_site_U_iso_or_equiv
Cu1 0.25000 0.25000 0.25000 0.64700 0.03166
Cu2 0.33333 0.33333 0.33333 0.06300 0.03166
Se 0.00000 0.00000 0.00000 1.00000 0.02533
loop_
_cod_related_entry_id
_cod_related_entry_database
_cod_related_entry_code
1 AMCSD 0012163

File: release/Sample data/CuWO4-CuSe/cif/COD-9009856_Cu3Se2_umangite.cif
#------------------------------------------------------------------------------
#$Date: 2024-05-06 10:39:41 +0300 (Mon, 06 May 2024) $
#$Revision: 291735 $
#$URL: file:///home/coder/svn-repositories/_RELOADED_COD/cod-reloaded/cif/9/00/98/9009856.cif $
#------------------------------------------------------------------------------
#
# This file is available in the Crystallography Open Database (COD),
# http://www.crystallography.net/. The original data for this entry
# were provided the American Mineralogist Crystal Structure Database,
# http://rruff.geo.arizona.edu/AMS/amcsd.php
#
# The file may be used within the scientific community so long as
# proper attribution is given to the journal article from which the
# data were obtained.
#
data_9009856
loop_
_publ_author_name
'Heyding, R. D.'
'Murray, R. M.'
_publ_section_title
;Crystal structures of Cu1.8Se, Cu3Se2, alpha- and gamma=CuSe, CuSe2, and
 CuSe2II Locality: Beaverlodge Region, Saskatchewan, Canada
;
_journal_name_full               'Canadian Journal of Chemistry'
_journal_page_first              841
_journal_page_last               848
_journal_paper_doi               10.1139/v76-122
_journal_volume                  54
_journal_year                    1976
_chemical_compound_source        'Beaverlodge Region, Saskatchewan, Canada'
_chemical_formula_sum            'Cu3 Se2'
_chemical_name_mineral           Umangite
_space_group_IT_number           113
_symmetry_space_group_name_Hall  'P -4 2ab'
_symmetry_space_group_name_H-M   'P -4 21 m'
_cell_angle_alpha                90
_cell_angle_beta                 90
_cell_angle_gamma                90
_cell_length_a                   6.4024
_cell_length_b                   6.4024
_cell_length_c                   4.2786
_cell_formula_units_Z            2
_cell_volume                     175.383
_database_code_amcsd             0012164
_exptl_crystal_density_diffrn    6.600
_cod_database_code               9009856
loop_
_space_group_symop_operation_xyz
x,y,z
1/2-y,1/2-x,z
y,-x,-z
1/2-x,1/2+y,-z
-x,-y,z
1/2+y,1/2+x,z
-y,x,-z
1/2+x,1/2-y,-z
loop_
_atom_site_label
_atom_site_fract_x
_atom_site_fract_y
_atom_site_fract_z
_atom_site_U_iso_or_equiv
Cu1 0.00000 0.00000 0.00000 0.02913
Cu2 0.64700 0.85300 0.21900 0.02913
Se 0.27200 0.77200 0.26400 0.02406
loop_
_cod_related_entry_id
_cod_related_entry_database
_cod_related_entry_code
1 AMCSD 0012164

File: release/Sample data/CuWO4-CuSe/cif/COD-9014580_CuO_tenorite_298K.cif
#------------------------------------------------------------------------------
#$Date: 2024-05-23 12:45:01 +0300 (Thu, 23 May 2024) $
#$Revision: 292002 $
#$URL: file:///home/coder/svn-repositories/_RELOADED_COD/cod-reloaded/cif/9/01/45/9014580.cif $
#------------------------------------------------------------------------------
#
# This file is available in the Crystallography Open Database (COD),
# http://www.crystallography.net/. The original data for this entry
# were provided the American Mineralogist Crystal Structure Database,
# http://rruff.geo.arizona.edu/AMS/amcsd.php
#
# The file may be used within the scientific community so long as
# proper attribution is given to the journal article from which the
# data were obtained.
#
data_9014580
loop_
_publ_author_name
'Asbrink, S.'
'Norrby, L. J.'
_publ_section_title
;
 A refinement of the crystal structure of copper(II) oxide,
 with a discussion of some exceptional E.s.d.'s
;
_journal_name_full               'Acta Crystallographica, Section B'
_journal_page_first              8
_journal_page_last               15
_journal_paper_doi               10.1107/S0567740870001838
_journal_volume                  26
_journal_year                    1970
_chemical_compound_source        Synthetic
_chemical_formula_sum            'Cu O'
_chemical_name_mineral           Tenorite
_space_group_IT_number           15
_symmetry_space_group_name_Hall  '-C 2yc'
_symmetry_space_group_name_H-M   'C 1 2/c 1'
_cell_angle_alpha                90
_cell_angle_beta                 99.54
_cell_angle_gamma                90
_cell_length_a                   4.6837
_cell_length_b                   3.4226
_cell_length_c                   5.1288
_cell_formula_units_Z            4
_cell_volume                     81.080
_database_code_amcsd             0018812
_exptl_crystal_density_diffrn    6.516
_cod_database_code               9014580
loop_
_space_group_symop_operation_xyz
x,y,z
1/2+x,1/2+y,z
x,-y,1/2+z
1/2+x,1/2-y,1/2+z
-x,y,1/2-z
1/2-x,1/2+y,1/2-z
-x,-y,-z
1/2-x,1/2-y,-z
loop_
_atom_site_aniso_label
_atom_site_aniso_U_11
_atom_site_aniso_U_22
_atom_site_aniso_U_33
_atom_site_aniso_U_12
_atom_site_aniso_U_13
_atom_site_aniso_U_23
Cu 0.00573 0.00786 0.00454 0.00209 0.00134 0.00084
O 0.00680 0.01110 0.00560 0.00000 0.00300 0.00000
loop_
_atom_site_label
_atom_site_fract_x
_atom_site_fract_y
_atom_site_fract_z
Cu 0.25000 0.25000 0.00000
O 0.00000 0.41840 0.25000
loop_
_cod_related_entry_id
_cod_related_entry_database
_cod_related_entry_code
1 AMCSD 0018812

File: release/Sample data/CuWO4-CuSe/cif/COD-9015206_Cu2-xSe_berzelianite_var.cif
#------------------------------------------------------------------------------
#$Date: 2024-05-23 12:45:01 +0300 (Thu, 23 May 2024) $
#$Revision: 292002 $
#$URL: file:///home/coder/svn-repositories/_RELOADED_COD/cod-reloaded/cif/9/01/52/9015206.cif $
#------------------------------------------------------------------------------
#
# This file is available in the Crystallography Open Database (COD),
# http://www.crystallography.net/. The original data for this entry
# were provided the American Mineralogist Crystal Structure Database,
# http://rruff.geo.arizona.edu/AMS/amcsd.php
#
# The file may be used within the scientific community so long as
# proper attribution is given to the journal article from which the
# data were obtained.
#
data_9015206
loop_
_publ_author_name
'Yamamoto, K.'
'Kashida, S.'
_publ_section_title
;
 X-ray study of the average structures of Cu2Se and Cu1.8S in the
 room temperature and the high temperature phases
 Note: Sample: Cu2Se (high) Model 2, T = 433 K
;
_journal_name_full               'Journal of Solid State Chemistry'
_journal_page_first              202
_journal_page_last               211
_journal_paper_doi               10.1016/0022-4596(91)90289-T
_journal_volume                  93
_journal_year                    1991
_chemical_compound_source        Synthetic
_chemical_formula_sum            'Cu1.95 Se'
_chemical_name_mineral           Berzelianite
_space_group_IT_number           225
_symmetry_space_group_name_Hall  '-F 4 2 3'
_symmetry_space_group_name_H-M   'F m -3 m'
_cell_angle_alpha                90
_cell_angle_beta                 90
_cell_angle_gamma                90
_cell_length_a                   5.787
_cell_length_b                   5.787
_cell_length_c                   5.787
_cell_formula_units_Z            4
_cell_volume                     193.803
_database_code_amcsd             0019149
_exptl_crystal_density_diffrn    6.953
_cod_original_sg_symbol_H-M      'F m 3 m'
_cod_database_code               9015206
loop_
_space_group_symop_operation_xyz
x,y,z
x,1/2+y,1/2+z
1/2+x,y,1/2+z
1/2+x,1/2+y,z
z,-x,y
z,1/2-x,1/2+y
1/2+z,-x,1/2+y
1/2+z,1/2-x,y
-y,z,-x
-y,1/2+z,1/2-x
1/2-y,z,1/2-x
1/2-y,1/2+z,-x
x,-y,z
x,1/2-y,1/2+z
1/2+x,-y,1/2+z
1/2+x,1/2-y,z
-z,x,-y
-z,1/2+x,1/2-y
1/2-z,x,1/2-y
1/2-z,1/2+x,-y
y,-z,x
y,1/2-z,1/2+x
1/2+y,-z,1/2+x
1/2+y,1/2-z,x
-x,y,-z
-x,1/2+y,1/2-z
1/2-x,y,1/2-z
1/2-x,1/2+y,-z
x,-z,-y
x,1/2-z,1/2-y
1/2+x,-z,1/2-y
1/2+x,1/2-z,-y
-z,y,x
-z,1/2+y,1/2+x
1/2-z,y,1/2+x
1/2-z,1/2+y,x
y,-x,-z
y,1/2-x,1/2-z
1/2+y,-x,1/2-z
1/2+y,1/2-x,-z
-x,z,y
-x,1/2+z,1/2+y
1/2-x,z,1/2+y
1/2-x,1/2+z,y
z,-y,-x
z,1/2-y,1/2-x
1/2+z,-y,1/2-x
1/2+z,1/2-y,-x
-y,x,z
-y,1/2+x,1/2+z
1/2-y,x,1/2+z
1/2-y,1/2+x,z
x,z,y
x,1/2+z,1/2+y
1/2+x,z,1/2+y
1/2+x,1/2+z,y
-z,-y,-x
-z,1/2-y,1/2-x
1/2-z,-y,1/2-x
1/2-z,1/2-y,-x
y,x,z
y,1/2+x,1/2+z
1/2+y,x,1/2+z
1/2+y,1/2+x,z
-x,-z,-y
-x,1/2-z,1/2-y
1/2-x,-z,1/2-y
1/2-x,1/2-z,-y
z,y,x
z,1/2+y,1/2+x
1/2+z,y,1/2+x
1/2+z,1/2+y,x
-y,-x,-z
-y,1/2-x,1/2-z
1/2-y,-x,1/2-z
1/2-y,1/2-x,-z
z,x,-y
z,1/2+x,1/2-y
1/2+z,x,1/2-y
1/2+z,1/2+x,-y
-y,-z,x
-y,1/2-z,1/2+x
1/2-y,-z,1/2+x
1/2-y,1/2-z,x
x,y,-z
x,1/2+y,1/2-z
1/2+x,y,1/2-z
1/2+x,1/2+y,-z
-z,-x,y
-z,1/2-x,1/2+y
1/2-z,-x,1/2+y
1/2-z,1/2-x,y
y,z,-x
y,1/2+z,1/2-x
1/2+y,z,1/2-x
1/2+y,1/2+z,-x
-x,-y,z
-x,1/2-y,1/2+z
1/2-x,-y,1/2+z
1/2-x,1/2-y,z
-z,x,y
-z,1/2+x,1/2+y
1/2-z,x,1/2+y
1/2-z,1/2+x,y
y,-z,-x
y,1/2-z,1/2-x
1/2+y,-z,1/2-x
1/2+y,1/2-z,-x
-x,y,z
-x,1/2+y,1/2+z
1/2-x,y,1/2+z
1/2-x,1/2+y,z
z,-x,-y
z,1/2-x,1/2-y
1/2+z,-x,1/2-y
1/2+z,1/2-x,-y
-y,z,x
-y,1/2+z,1/2+x
1/2-y,z,1/2+x
1/2-y,1/2+z,x
x,-y,-z
x,1/2-y,1/2-z
1/2+x,-y,1/2-z
1/2+x,1/2-y,-z
-x,z,-y
-x,1/2+z,1/2-y
1/2-x,z,1/2-y
1/2-x,1/2+z,-y
z,-y,x
z,1/2-y,1/2+x
1/2+z,-y,1/2+x
1/2+z,1/2-y,x
-y,x,-z
-y,1/2+x,1/2-z
1/2-y,x,1/2-z
1/2-y,1/2+x,-z
x,-z,y
x,1/2-z,1/2+y
1/2+x,-z,1/2+y
1/2+x,1/2-z,y
-z,y,-x
-z,1/2+y,1/2-x
1/2-z,y,1/2-x
1/2-z,1/2+y,-x
y,-x,z
y,1/2-x,1/2+z
1/2+y,-x,1/2+z
1/2+y,1/2-x,z
-x,-z,y
-x,1/2-z,1/2+y
1/2-x,-z,1/2+y
1/2-x,1/2-z,y
z,y,-x
z,1/2+y,1/2-x
1/2+z,y,1/2-x
1/2+z,1/2+y,-x
-y,-x,z
-y,1/2-x,1/2+z
1/2-y,-x,1/2+z
1/2-y,1/2-x,z
x,z,-y
x,1/2+z,1/2-y
1/2+x,z,1/2-y
1/2+x,1/2+z,-y
-z,-y,x
-z,1/2-y,1/2+x
1/2-z,-y,1/2+x
1/2-z,1/2-y,x
y,x,-z
y,1/2+x,1/2-z
1/2+y,x,1/2-z
1/2+y,1/2+x,-z
-z,-x,-y
-z,1/2-x,1/2-y
1/2-z,-x,1/2-y
1/2-z,1/2-x,-y
y,z,x
y,1/2+z,1/2+x
1/2+y,z,1/2+x
1/2+y,1/2+z,x
-x,-y,-z
-x,1/2-y,1/2-z
1/2-x,-y,1/2-z
1/2-x,1/2-y,-z
z,x,y
z,1/2+x,1/2+y
1/2+z,x,1/2+y
1/2+z,1/2+x,y
-y,-z,-x
-y,1/2-z,1/2-x
1/2-y,-z,1/2-x
1/2-y,1/2-z,-x
loop_
_atom_site_label
_atom_site_fract_x
_atom_site_fract_y
_atom_site_fract_z
_atom_site_occupancy
_atom_site_U_iso_or_equiv
Cu1 0.25000 0.25000 0.25000 0.47000 0.05700
Cu2 0.31500 0.31500 0.31500 0.12000 0.08300
Cu3 0.50000 0.00000 0.00000 0.05000 0.17700
Se 0.00000 0.00000 0.00000 1.00000 0.04500
loop_
_cod_related_entry_id
_cod_related_entry_database
_cod_related_entry_code
1 AMCSD 0019149
